Repository: bitjungle/gopca

# GoPCA-Releases
GoPCA — Official Downloads
This repository contains official binary releases of GoPCA.
The source code is maintained separately and is not publicly available.
Download the latest version from the Releases section.

## Aluminium Alloy Dataset

The Aluminium Alloy Dataset for Unsupervised Learning is a publicly available materials dataset containing 1,154 aluminium alloy instances characterized by their elemental compositions and processing conditions. The dataset includes concentrations of 25 alloying elements together with categorical information describing heat treatment and mechanical processing states, making it suitable for exploring relationships between composition, processing history, and alloy classification. Originally compiled from published literature and experimental sources, the dataset was developed to support unsupervised machine-learning approaches for discovering natural groupings and patterns within aluminium alloy systems. Its relatively diverse chemical and processing information makes it a useful benchmark for clustering, dimensionality reduction, anomaly detection, and other materials-informatics studies. 

* [Data source](https://data.mendeley.com/datasets/tvtg7gs59p/1)

* Research article: Bhat, N., Barnard, A. S., & Birbilis, N. (2023). Unsupervised machine learning discovers classes in aluminium alloys. Royal Society Open Science, 10(2), 220360.

## The file

`unsupervised_learning_dataset.xlsx` is the dataset exactly as downloaded from
Mendeley Data: a single sheet named `in`, with 1155 data rows.

That count is one higher than the 1154 alloys the paper describes, and the
difference is a malformed row. Sheet row 42 holds `compression test` in column C
and nothing else, while the record above it ends with a dangling comma:

```
row 41  Condition: "Cast material, quenched from 648C, aged 300C/5 h,"
row 42  Condition: "compression test"        (and nothing in any other column)
```

Three neighbouring records from the same study end `..., compression test`, so a
spreadsheet line break that stranded the tail of row 41 is the likely
explanation. Only the free-text `Condition` is affected; the columns that carry
the processing information for modelling, `Condition augmented` and `proc_num`,
are intact and agree with those neighbours.

The row is left exactly as published rather than corrected here, so this copy
does not disagree with the source. GoCSV's data quality report flags it.

## The prepared file

`al_alloy_data.csv` is the workbook after preparation in GoCSV Desktop, ready
for PCA. **1057 rows × 30 columns**, of which 24 are element concentrations that
enter the analysis.

Six things were done to get there, in this order:

**1. Deleted the malformed row.** Data row 41, described above.

*Why delete it rather than leave it.* It is not an observation: every one of the
26 numeric columns is empty, because the row is the stranded tail of a sentence
in the row above. Left in place it forces a choice between dropping it during
the analysis anyway or imputing 26 values for a record that describes nothing —
and an imputed row sits at the mean of the data, adding a point to the centre
of every scores plot that corresponds to no alloy. Removing it also brings the
row count to 1154, which is what the paper describes.

**2. Deleted `Pb`.** `Pb` and `Bi` are identical in every row. 30 → 29 columns.

*Why delete one of them.* Two columns holding one variable is not neutral in a
covariance method. The pair contributes its variance twice to every component,
so a machinability additive present in seven alloys out of 1057 gets double the
say of any element measured once. The pair is also perfectly collinear, which

File: testdata/al_alloy/al_alloy_data.csv (part 1 of 4)
Name,Source,Condition,Condition augmented,proc_num#category,Ag,Al,B,Be,Bi,Cd,Co,Cr,Cu,Er,Eu,Fe,Ga,Li,Mg,Mn,Ni,Sc,Si,Sn,Ti,V,Zn,Zr
The effect of pre-ageing temperature and retrogression heating rate on the microstructure and properties of AA7055,AA7055,"120 C/24 h condition, T6 ageing",T6,10,0,0.88011,0,0,0,0,0,0,0.0198,0,0,0.00055,0,0,0.0212,0,0,0,0.00034,0,0,0,0.0768,0.0012
The effect of pre-ageing temperature and retrogression heating rate on the microstructure and properties of AA7055,AA7055,"120 C/6 h+160 C/24 h condition, T73 ageing",T73,11,0,0.88011,0,0,0,0,0,0,0.0198,0,0,0.00055,0,0,0.0212,0,0,0,0.00034,0,0,0,0.0768,0.0012
The effect of small additions of scandium on the properties of aluminium alloys,Al-Sc binary alloys,aged to peak hardness at 593K (320 C) following 83% cold-rolling,T6,10,0,0.9945,0,0,0,0,0,0,0,0,0,0,0,0,0,0,0,0.0055,0,0,0,0,0,0
The effect of small additions of scandium on the properties of aluminium alloys,Al-Sc binary alloys,aged to peak hardness at 593K (320 C) following 83% cold-rolling,T6,10,0,0.9925,0,0,0,0,0,0,0,0,0,0,0,0,0,0,0,0.0075,0,0,0,0,0,0
The effect of small additions of scandium on the properties of aluminium alloys,Al-Sc binary alloys,aged to peak hardness at 593K (320 C) following 83% cold-rolling,T6,10,0,0.99,0,0,0,0,0,0,0,0,0,0,0,0,0,0,0,0.01,0,0,0,0,0,0
The effect of small additions of scandium on the properties of aluminium alloys,Al-Sc binary alloys,aged to peak hardness at 593K (320 C) following 83% cold-rolling,T6,10,0,0.9875,0,0,0,0,0,0,0,0,0,0,0,0,0,0,0,0.0125,0,0,0,0,0,0
The effect of small additions of scandium on the properties of aluminium alloys,Al-Mg-Sc alloys,aged to peak hardness at 593K (320 C) following 83% cold-rolling,T6,10,0,0.96,0,0,0,0,0,0,0,0,0,0,0,0,0.04,0,0,0,0,0,0,0,0,0
The effect of small additions of scandium on the properties of aluminium alloys,Al-Mg-Sc alloys,aged to peak hardness at 593K (320 C) following 83% cold-rolling,T6,10,0,0.955,0,0,0,0,0,0,0,0,0,0,0,0,0.04,0,0,0.005,0,0,0,0,0,0
The effect of small additions of scandium on the properties of aluminium alloys,Al-Mg-Sc alloys,aged to peak hardness at 593K (320 C) following 83% cold-rolling,T6,10,0,0.9545,0,0,0,0,0,0,0,0,0,0,0,0,0.04,0,0,0.0055,0,0,0,0,0,0
The effect of small additions of scandium on the properties of aluminium alloys,Al-Mg-Sc alloys,aged to peak hardness at 593K (320 C) following 83% cold-rolling,T6,10,0,0.95,0,0,0,0,0,0,0,0,0,0,0,0,0.04,0,0,0.01,0,0,0,0,0,0
Influence of micro-alloying with silver on microstructure and mechanical properties of Al-Cu alloy,Al-Cu-Zn-Fe-Ti-Mg-Mn-Ag alloys,as cast,as cast,1,0.0007,0.9208,0,0,0,0,0,0,0.0637,0,0,0.0057,0,0,0.0001,0.0018,0,0,0,0,0.0006,0,0.0066,0
Influence of micro-alloying with silver on microstructure and mechanical properties of Al-Cu alloy,Al-Cu-Zn-Fe-Ti-Mg-Mn-Ag alloys,as cast,as cast,1,0,0.916,0,0,0,0,0,0,0.0685,0,0,0.006,0,0,0.0001,0.002,0,0,0,0,0.0006,0,0.0068,0
Influence of micro-alloying with silver on microstructure and mechanical properties of Al-Cu alloy,Al-Cu-Zn-Fe-Ti-Mg-Mn-Ag alloys,as cast,as cast,1,0.0003,0.9153,0,0,0,0,0,0,0.0678,0,0,0.0062,0,0,0.0001,0.0019,0,0,0,0,0.0008,0,0.0076,0
Influence of micro-alloying with silver on microstructure and mechanical properties of Al-Cu alloy,Al-Cu-Zn-Fe-Ti-Mg-Mn-Ag alloys,as cast,as cast,1,0.001,0.9151,0,0,0,0,0,0,0.0684,0,0,0.0061,0,0,0.0001,0.0018,0,0,0,0,0.0002,0,0.0073,0
Effects of erbium modification on the microstructure and mechanical properties of A356 aluminum alloys,A356,As-cast,as cast,1,0,0.9233,0,0,0,0,0,0,0,0,0,0.0012,0,0,0.0045,0,0,0,0.071,0,0,0,0,0
Effects of erbium modification on the microstructure and mechanical properties of A356 aluminum alloys,A356,As-cast,as cast,1,0,0.9223,0,0,0,0,0,0,0,0.001,0,0.0012,0,0,0.0045,0,0,0,0.071,0,0,0,0,0
Effects of erbium modification on the microstructure and mechanical properties of A356 aluminum alloys,A356,As-cast,as cast,1,0,0.9213,0,0,0,0,0,0,0,0.002,0,0.0012,0,0,0.0045,0,0,0,0.071,0,0,0,0,0
Effects of erbium modification on the microstructure and mechanical properties of A356 aluminum alloys,A356,As-cast,as cast,1,0,0.9203,0,0,0,0,0,0,0,0.003,0,0.0012,0,0,0.0045,0,0,0,0.071,0,0,0,0,0
Effects of erbium modification on the microstructure and mechanical properties of A356 aluminum alloys,A356,As-cast,as cast,1,0,0.9193,0,0,0,0,0,0,0,0.004,0,0.0012,0,0,0.0045,0,0,0,0.071,0,0,0,0,0
Effect of Eu addition on the microstructures and mechanical properties of A356 aluminum alloys,A356,As-cast,as cast,1,0,0.9003,0,0,0,0,0,0,0,0,0,0.0017,0,0,0.029,0,0,0,0.069,0,0,0,0,0
Effect of Eu addition on the microstructures and mechanical properties of A356 aluminum alloys,A356,As-cast,as cast,1,0,0.89861,0,0,0,0,0,0,0,0,0.00079,0.0016,0,0,0.03,0,0,0,0.069,0,0,0,0,0
Effect of Eu addition on the microstructures and mechanical properties of A356 aluminum alloys,A356,As-cast,as cast,1,0,0.89792,0,0,0,0,0,0,0,0,0.00028,0.0018,0,0,0.028,0,0,0,0.072,0,0,0,0,0
Effect of Eu addition on the microstructures and mechanical properties of A356 aluminum alloys,A356,As-cast,as cast,1,0,0.89745,0,0,0,0,0,0,0,0,0.00095,0.0016,0,0,0.029,0,0,0,0.071,0,0,0,0,0
Effect of Eu addition on the microstructures and mechanical properties of A356 aluminum alloys,A356,As-cast,as cast,1,0,0.89571,0,0,0,0,0,0,0,0,0.00069,0.0016,0,0,0.028,0,0,0,0.074,0,0,0,0,0
Effect of Eu addition on the microstructures and mechanical properties of A356 aluminum alloys,A356,As-cast,as cast,1,0,0.89408,0,0,0,0,0,0,0,0,0.00012,0.0018,0,0,0.031,0,0,0,0.073,0,0,0,0,0
The effect of small additions of scandium on the properties of aluminium alloys,Al-Sc binary alloys,as-cast and aged at 563K (290 C),T6,10,0,0.9985,0,0,0,0,0,0,0,0,0,0,0,0,0,0,0,0.0015,0,0,0,0,0,0
The effect of small additions of scandium on the properties of aluminium alloys,Al-Sc binary alloys,as-cast and aged at 563K (290 C),T6,10,0,0.9975,0,0,0,0,0,0,0,0,0,0,0,0,0,0,0,0.0025,0,0,0,0,0,0
The effect of small additions of scandium on the properties of aluminium alloys,Al-Sc binary alloys,as-cast and aged at 563K (290 C),T6,10,0,0.996,0,0,0,0,0,0,0,0,0,0,0,0,0,0,0,0.004,0,0,0,0,0,0
The effect of small additions of scandium on the properties of aluminium alloys,Al-Sc binary alloys,as-cast and aged at 563K (290 C),T6,10,0,0.9945,0,0,0,0,0,0,0,0,0,0,0,0,0,0,0,0.0055,0,0,0,0,0,0
The effect of small additions of scandium on the properties of aluminium alloys,Al-Sc binary alloys,as-cast and aged at 563K (290 C),T6,10,0,0.9935,0,0,0,0,0,0,0,0,0,0,0,0,0,0,0,0.0065,0,0,0,0,0,0
The effect of small additions of scandium on the properties of aluminium alloys,Al-Sc binary alloys,as-cast and aged at 563K (290 C),T6,10,0,0.989,0,0,0,0,0,0,0,0,0,0,0,0,0,0,0,0.011,0,0,0,0,0,0
The effect of small additions of scandium on the properties of aluminium alloys,Al-Sc binary alloys,as-cast and aged at 563K (290 C),T6,10,0,0.9855,0,0,0,0,0,0,0,0,0,0,0,0,0,0,0,0.0145,0,0,0,0,0,0
The effect of small additions of scandium on the properties of aluminium alloys,Al-Sc binary alloys,as-cast and aged at 593K (320 C),T6,10,0,0.99,0,0,0,0,0,0,0,0,0,0,0,0,0,0,0,0.01,0,0,0,0,0,0
"The Effect of Microalloying of Nickel, RRA Treatment on Microstructure and Mechanical Properties for High Strength Aluminum Alloy",Al-Zn-Mg-Cu,As-quenched,AQ,1,0,0.88282,0,0,0,0,0,0.0018,0.017,0,0,0.0022,0,0,0.0275,0,0.001,0,0.0006,0,0.00028,0,0.0668,0
Scandium in aluminium alloys,1171,"cast material, aged 288 C/8h",T6,10,0,0.9977,0,0,0,0,0,0,0,0,0,0,0,0,0,0,0,0.0023,0,0,0,0,0,0
Scandium in aluminium alloys,1171,"cast material, aged 288 C/8h",T6,10,0,0.9962,0,0,0,0,0,0,0,0,0,0,0,0,0,0,0,0.0038,0,0,0,0,0,0
Scandium in aluminium alloys,1148,"Cast material, aged 300C/10 h, compression test",T5,9,0,0.998,0,0,0,0,0,0,0,0,0,0,0,0,0,0,0,0.002,0,0,0,0,0,0
Scandium in aluminium alloys,1159,"Cast material, aged 300C/10 h, compression test",T5,9,0,0.996,0,0,0,0,0,0,0,0,0,0,0,0,0,0,0,0.004,0,0,0,0,0,0
Scandium in aluminium alloys,5148,"Cast material, aged 300C/10 h, compression test",T5,9,0,0.958,0,0,0,0,0,0,0,0,0,0,0,0,0.04,0,0,0.002,0,0,0,0,0,0
Scandium in aluminium alloys,"1117, 1118","Cast material, quenched from 648C, aged 300C/5 h,",T5,9,0,0.997,0,0,0,0,0,0,0,0,0,0,0,0,0,0,0,0.003,0,0,0,0,0,0
Influence of micro-alloying with silver on microstructure and mechanical properties of Al-Cu alloy,Al-Cu-Zn-Fe-Ti-Mg-Mn-Ag alloys,cast solutionized,SHT,2,0.0007,0.9208,0,0,0,0,0,0,0.0637,0,0,0.0057,0,0,0.0001,0.0018,0,0,0,0,0.0006,0,0.0066,0
Influence of micro-alloying with silver on microstructure and mechanical properties of Al-Cu alloy,Al-Cu-Zn-Fe-Ti-Mg-Mn-Ag alloys,cast solutionized,SHT,2,0,0.916,0,0,0,0,0,0,0.0685,0,0,0.006,0,0,0.0001,0.002,0,0,0,0,0.0006,0,0.0068,0
Influence of micro-alloying with silver on microstructure and mechanical properties of Al-Cu alloy,Al-Cu-Zn-Fe-Ti-Mg-Mn-Ag alloys,cast solutionized,SHT,2,0.0003,0.9153,0,0,0,0,0,0,0.0678,0,0,0.0062,0,0,0.0001,0.0019,0,0,0,0,0.0008,0,0.0076,0
Influence of micro-alloying with silver on microstructure and mechanical properties of Al-Cu alloy,Al-Cu-Zn-Fe-Ti-Mg-Mn-Ag alloys,cast solutionized,SHT,2,0.001,0.9151,0,0,0,0,0,0,0.0684,0,0,0.0061,0,0,0.0001,0.0018,0,0,0,0,0.0002,0,0.0073,0
The effect of small additions of scandium on the properties of aluminium alloys,Al-Sc binary alloys,cold rolled 80% before ageing,T6,10,0,0.9985,0,0,0,0,0,0,0,0,0,0,0,0,0,0,0,0.0015,0,0,0,0,0,0
The effect of small additions of scandium on the properties of aluminium alloys,Al-Sc binary alloys,cold rolled 80% before ageing,T6,10,0,0.9975,0,0,0,0,0,0,0,0,0,0,0,0,0,0,0,0.0025,0,0,0,0,0,0
The effect of small additions of scandium on the properties of aluminium alloys,Al-Sc binary alloys,cold rolled 80% before ageing,T6,10,0,0.996,0,0,0,0,0,0,0,0,0,0,0,0,0,0,0,0.004,0,0,0,0,0,0
The effect of small additions of scandium on the properties of aluminium alloys,Al-Sc binary alloys,cold rolled 80% before ageing,T6,10,0,0.9935,0,0,0,0,0,0,0,0,0,0,0,0,0,0,0,0.0065,0,0,0,0,0,0
The effect of small additions of scandium on the properties of aluminium alloys,Al-Sc binary alloys,cold rolled 80% before ageing,T6,10,0,0.989,0,0,0,0,0,0,0,0,0,0,0,0,0,0,0,0.011,0,0,0,0,0,0
The effect of small additions of scandium on the properties of aluminium alloys,Al-Sc binary alloys,cold rolled 80% before ageing,T6,10,0,0.9855,0,0,0,0,0,0,0,0,0,0,0,0,0,0,0,0.0145,0,0,0,0,0,0
Scandium in aluminium alloys,5171,"Cold rolled material (50%) w/intermediate anneals at 343C, aged 288C/8h",T6,10,0,0.947,0,0,0,0,0,0,0,0,0,0,0,0,0.053,0,0,0,0,0,0,0,0,0
Scandium in aluminium alloys,5171,"Cold rolled material (50%) w/intermediate anneals at 343C, aged 288C/8h",T6,10,0,0.944,0,0,0,0,0,0,0,0,0,0,0,0,0.053,0,0,0.003,0,0,0,0,0,0
Scandium in aluminium alloys,5237,"Cold rolled material (83%), aged 320C/1 h",T6,10,0,0.95,0,0,0,0,0,0,0,0,0,0,0,0,0.04,0,0,0.01,0,0,0,0,0,0
Scandium in aluminium alloys,1171,"cold rolled material (89%), aged 288 C/8h",T6,10,0,0.9977,0,0,0,0,0,0,0,0,0,0,0,0,0,0,0,0.0023,0,0,0,0,0,0
Scandium in aluminium alloys,1171,"cold rolled material (89%), aged 288 C/8h",T6,10,0,0.9962,0,0,0,0,0,0,0,0,0,0,0,0,0,0,0,0.0038,0,0,0,0,0,0
Scandium in aluminium alloys,5171,"Cold rolled material (89%), aged 288C/8 h",T6,10,0,0.99,0,0,0,0,0,0,0,0,0,0,0,0,0.01,0,0,0,0,0,0,0,0,0
Scandium in aluminium alloys,3171,"Cold rolled material (89%), aged 288C/8 h",T6,10,0,0.9885,0,0,0,0,0,0,0,0,0,0,0,0,0,0.01,0,0.0015,0,0,0,0,0,0
Scandium in aluminium alloys,5171,"Cold rolled material (89%), aged 288C/8 h",T6,10,0,0.987,0,0,0,0,0,0,0,0,0,0,0,0,0.01,0,0,0.003,0,0,0,0,0,0
Scandium in aluminium alloys,3171,"Cold rolled material (89%), aged 288C/8 h",T6,10,0,0.985,0,0,0,0,0,0,0,0,0,0,0,0,0,0.01,0,0.005,0,0,0,0,0,0
Scandium in aluminium alloys,1171,"cold rolled material, quenched from 649 C, aged 288 C/8h",T6,10,0,0.9977,0,0,0,0,0,0,0,0,0,0,0,0,0,0,0,0.0023,0,0,0,0,0,0
Scandium in aluminium alloys,1171,"cold rolled material, quenched from 649 C, aged 288 C/8h",T6,10,0,0.9962,0,0,0,0,0,0,0,0,0,0,0,0,0,0,0,0.0038,0,0,0,0,0,0
The effect of small additions of scandium on the properties of aluminium alloys,Al-Sc binary alloys,"cold-rolled 83%, aged at 593K (320 C)",T6,10,0,0.9925,0,0,0,0,0,0,0,0,0,0,0,0,0,0,0,0.0075,0,0,0,0,0,0
The effect of small additions of scandium on the properties of aluminium alloys,Al-Sc binary alloys,"cold-rolled 83%, aged at 593K (320 C)",T6,10,0,0.99,0,0,0,0,0,0,0,0,0,0,0,0,0,0,0,0.01,0,0,0,0,0,0
The effect of small additions of scandium on the properties of aluminium alloys,Al-Sc binary alloys,"cold-rolled 83%, aged at 593K (320 C)",T6,10,0,0.9875,0,0,0,0,0,0,0,0,0,0,0,0,0,0,0,0.0125,0,0,0,0,0,0
Scandium in aluminium alloys,3186,"Extruded material, solutionised 600C, aged 250C",T6,10,0,0.9889,0,0,0,0,0,0,0,0,0,0,0,0,0.002,0.005,0,0.0026,0,0,0,0,0,0.0015
Scandium in aluminium alloys,1121,"Forged material, quenched from 635C, aged 250C/50 h",T6,10,0,0.995,0,0,0,0,0,0,0,0,0,0,0,0,0,0,0,0.005,0,0,0,0,0,0
"Wrought_Aluminium_Alloys_Data_utf-8,Aluminum, 3004, H11",all_alloys.csv,H11,H11,3,0,0.969484742,0,0,0,0,0,0,0.001250625,0,0,0.003501751,0,0,0.010505253,0.012506253,0,0,0.00150075,0,0,0,0.001250625,0
"Wrought_Aluminium_Alloys_Data_utf-8,Aluminum, 5052, H11",all_alloys.csv,H11,H11,3,0,0.967725794,0,0,0,0,0,0.002501876,0.000500375,0,0,0.002001501,0,0,0.025018764,0.000500375,0,0,0.001250938,0,0,0,0.000500375,0
6101,Introduction,H111,H111,3,0,0.989,0,0,0,0,0,0,0,0,0,0,0,0,0.006,0,0,0,0.005,0,0,0,0,0
5454,Introduction,H111,H111,3,0,0.971,0,0,0,0,0,0.0012,0,0,0,0,0,0,0.027,0.0008,0,0,0,0,0,0,0,0
"Wrought_Aluminium_Alloys_Data_utf-8,Aluminum, 5454, H111",all_alloys.csv,H111,H111,3,0,0.958197747,0,0,0,0,0,0.001251564,0.000500626,0,0,0.002002503,0,0,0.027033792,0.007509387,0,0,0.001251564,0,0.001001252,0,0.001251564,0
"Wrought_Aluminium_Alloys_Data_utf-8,Aluminum, 5086, H111",all_alloys.csv,H111,H111,3,0,0.946946947,0,0,0,0,0,0.001501502,0.000500501,0,0,0.002502503,0,0,0.04004004,0.004504505,0,0,0.002002002,0,0.000750751,0,0.001251251,0
"Wrought_Aluminium_Alloys_Data_utf-8,Aluminum, 5083, H111",all_alloys.csv,H111,H111,3,0,0.940470235,0,0,0,0,0,0.00150075,0.00050025,0,0,0.002001001,0,0,0.044522261,0.007003502,0,0,0.002001001,0,0.000750375,0,0.001250625,0
"Wrought_Aluminium_Alloys_Data_utf-8,Aluminum, 5456, H111",all_alloys.csv,H111,H111,3,0,0.934233558,0,0,0,0,0,0.001250313,0.000500125,0,0,0.0020005,0,0,0.051012753,0.007501875,0,0,0.001250313,0,0.00100025,0,0.001250313,0
6063,Light Alloys,H112,H112,3,0,0.98075,0,0,0,0,0,0.001,0.001,0,0,0.0035,0,0,0.00675,0.001,0,0,0.004,0,0.001,0,0.001,0
5454,Introduction,H112,H112,3,0,0.971,0,0,0,0,0,0.0012,0,0,0,0,0,0,0.027,0.0008,0,0,0,0,0,0,0,0
5454,Aluminium Vol1,H112,H112,3,0,0.9635,0,0,0,0,0,0.001,0,0,0,0,0,0,0.0275,0.008,0,0,0,0,0,0,0,0
5154,Introduction,H112,H112,3,0,0.9625,0,0,0,0,0,0.0025,0,0,0,0,0,0,0.035,0,0,0,0,0,0,0,0,0
5254,Introduction,H112,H112,3,0,0.9625,0,0,0,0,0,0.0025,0,0,0,0,0,0,0.035,0,0,0,0,0,0,0,0,0
5154,Aluminium Vol1,H112,H112,3,0,0.9625,0,0,0,0,0,0.0025,0,0,0,0,0,0,0.035,0,0,0,0,0,0,0,0,0
"Wrought_Aluminium_Alloys_Data_utf-8,Aluminum, 5454, H112",all_alloys.csv,H112,H112,3,0,0.958197747,0,0,0,0,0,0.001251564,0.000500626,0,0,0.002002503,0,0,0.027033792,0.007509387,0,0,0.001251564,0,0.001001252,0,0.001251564,0
5086,Aluminium Vol1,H112,H112,3,0,0.9545,0,0,0,0,0,0.001,0,0,0,0,0,0,0.04,0.0045,0,0,0,0,0,0,0,0
5086,Introduction,H112,H112,3,0,0.954,0,0,0,0,0,0.0015,0,0,0,0,0,0,0.04,0.0045,0,0,0,0,0,0,0,0
"Wrought_Aluminium_Alloys_Data_utf-8,Aluminum, 5086, H112",all_alloys.csv,H112,H112,3,0,0.946946947,0,0,0,0,0,0.001501502,0.000500501,0,0,0.002502503,0,0,0.04004004,0.004504505,0,0,0.002002002,0,0.000750751,0,0.001251251,0
5083,Aluminium Vol1,H112,H112,3,0,0.9465,0,0,0,0,0,0.001,0,0,0,0,0,0,0.0445,0.008,0,0,0,0,0,0,0,0
"Wrought_Aluminium_Alloys_Data_utf-8,Aluminum, 5083, H112",all_alloys.csv,H112,H112,3,0,0.940470235,0,0,0,0,0,0.00150075,0.00050025,0,0,0.002001001,0,0,0.044522261,0.007003502,0,0,0.002001001,0,0.000750375,0,0.001250625,0
5456,Aluminium Vol1,H112,H112,3,0,0.9385,0,0,0,0,0,0.001,0,0,0,0,0,0,0.0525,0.008,0,0,0,0,0,0,0,0
"Wrought_Aluminium_Alloys_Data_utf-8,Aluminum, 5456, H112",all_alloys.csv,H112,H112,3,0,0.934233558,0,0,0,0,0,0.001250313,0.000500125,0,0,0.0020005,0,0,0.051012753,0.007501875,0,0,0.001250313,0,0.00100025,0,0.001250313,0
8081,Aluminium Vol1,H112,H112,3,0,0.79,0,0,0,0,0,0,0.01,0,0,0,0,0,0,0,0,0,0,0.2,0,0,0,0
5086,Introduction,H116,H116,3,0,0.954,0,0,0,0,0,0.0015,0,0,0,0,0,0,0.04,0.0045,0,0,0,0,0,0,0,0
5083,Introduction,H116,H116,3,0,0.9475,0,0,0,0,0,0.0015,0,0,0,0,0,0,0.044,0.007,0,0,0,0,0,0,0,0
5456,Introduction,H116,H116,3,0,0.947,0,0,0,0,0,0.0012,0,0,0,0,0,0,0.051,0.0008,0,0,0,0,0,0,0,0
1100,Introduction,H12,H12,3,0,0.9988,0,0,0,0,0,0,0.0012,0,0,0,0,0,0,0,0,0,0,0,0,0,0,0
5005,Introduction,H12,H12,3,0,0.992,0,0,0,0,0,0,0,0,0,0,0,0,0.008,0,0,0,0,0,0,0,0,0
3105,Introduction,H12,H12,3,0,0.989,0,0,0,0,0,0,0,0,0,0,0,0,0.005,0.006,0,0,0,0,0,0,0,0
3003,Introduction,H12,H12,3,0,0.9868,0,0,0,0,0,0,0.0012,0,0,0,0,0,0,0.012,0,0,0,0,0,0,0,0
"Wrought_Aluminium_Alloys_Data_utf-8,Aluminum, 3004, H32",all_alloys.csv,H12,H12,3,0,0.969484742,0,0,0,0,0,0,0.001250625,0,0,0.003501751,0,0,0.010505253,0.012506253,0,0,0.00150075,0,0,0,0.001250625,0
"Wrought_Aluminium_Alloys_Data_utf-8,Aluminum, 5754, H12",all_alloys.csv,H12,H12,3,0,0.958719039,0,0,0,0,0,0.001501126,0.000500375,0,0,0.002001501,0,0,0.031023267,0.002501876,0,0,0.002001501,0,0.000750563,0,0.001000751,0
"Wrought_Aluminium_Alloys_Data_utf-8,Aluminum, 5454, H12",all_alloys.csv,H12,H12,3,0,0.958197747,0,0,0,0,0,0.001251564,0.000500626,0,0,0.002002503,0,0,0.027033792,0.007509387,0,0,0.001251564,0,0.001001252,0,0.001251564,0
"Wrought_Aluminium_Alloys_Data_utf-8,Aluminum, 5154, H12",all_alloys.csv,H12,H12,3,0,0.95623906,0,0,0,0,0,0.002500625,0.000500125,0,0,0.0020005,0,0,0.035008752,0.000500125,0,0,0.001250313,0,0.00100025,0,0.00100025,0
"Wrought_Aluminium_Alloys_Data_utf-8,Aluminum, 5182, H32",all_alloys.csv,H12,H12,3,0,0.945709282,0,0,0,0,0,0.000500375,0.000750563,0,0,0.001751313,0,0,0.045033775,0.003502627,0,0,0.001000751,0,0.000500375,0,0.001250938,0
Al-4.1%Mg -0.6%Li,Al-Mg-Li,H131,H131,3,0,0.953,0,0,0,0,0,0,0,0,0,0,0,0.006,0.041,0,0,0,0,0,0,0,0,0
Al-4.1%Mg -1.1%Li,Al-Mg-Li,H131,H131,3,0,0.948,0,0,0,0,0,0,0,0,0,0,0,0.011,0.041,0,0,0,0,0,0,0,0,0
Al-4.1%Mg -1.7%Li,Al-Mg-Li,H131,H131,3,0,0.942,0,0,0,0,0,0,0,0,0,0,0,0.017,0.041,0,0,0,0,0,0,0,0,0
1100,Introduction,H14,H14,4,0,0.9988,0,0,0,0,0,0,0.0012,0,0,0,0,0,0,0,0,0,0,0,0,0,0,0
"Wrought_Aluminium_Alloys_Data_utf-8,Aluminum, commercial purity, 1200, H14",all_alloys.csv,H14,H14,4,0,0.998749062,0,0,0,0,0,0,0.000250188,0,0,0,0,0,0,0.000250188,0,0,0,0,0.000250188,0,0.000500375,0
1060,Aluminium Vol1,H14,H14,4,0,0.996,0,0,0,0,0,0,0,0,0,0.003,0,0,0,0,0,0,0.001,0,0,0,0,0
1100,Aluminium Vol1,H14,H14,4,0,0.992,0,0,0,0,0,0,0.0002,0,0,0.0002,0,0,0,0.0002,0,0,0.007,0,0.0002,0,0.0002,0
5005,Introduction,H14,H14,4,0,0.992,0,0,0,0,0,0,0,0,0,0,0,0,0.008,0,0,0,0,0,0,0,0,0
5005,Aluminium Vol1,H14,H14,4,0,0.992,0,0,0,0,0,0,0,0,0,0,0,0,0.008,0,0,0,0,0,0,0,0,0
3105,Introduction,H14,H14,4,0,0.989,0,0,0,0,0,0,0,0,0,0,0,0,0.005,0.006,0,0,0,0,0,0,0,0
3003,Aluminium Vol1,H14,H14,4,0,0.988,0,0,0,0,0,0,0,0,0,0,0,0,0,0.012,0,0,0,0,0,0,0,0
3003,Introduction,H14,H14,4,0,0.9868,0,0,0,0,0,0,0.0012,0,0,0,0,0,0,0.012,0,0,0,0,0,0,0,0
"Wrought_Aluminium_Alloys_Data_utf-8,Aluminum, 5005, H14",all_alloys.csv,H14,H14,4,0,0.983237428,0,0,0,0,0,0.000500375,0.001000751,0,0,0.003502627,0,0,0.008006005,0.001000751,0,0,0.001501126,0,0,0,0.001250938,0
"Wrought_Aluminium_Alloys_Data_utf-8,Aluminum, 3103, H14",all_alloys.csv,H14,H14,4,0,0.978478478,0,0,0,0,0,0.000500501,0.000500501,0,0,0.003503504,0,0,0.001501502,0.012012012,0,0,0.002502503,0,0,0,0.001001001,0
"Wrought_Aluminium_Alloys_Data_utf-8,Aluminum, 3105, H14",all_alloys.csv,H14,H14,4,0,0.977988994,0,0,0,0,0,0.0010005,0.00150075,0,0,0.003501751,0,0,0.005002501,0.005502751,0,0,0.003001501,0,0.00050025,0,0.002001001,0
"Wrought_Aluminium_Alloys_Data_utf-8,Aluminum, 5251, H14",all_alloys.csv,H14,H14,4,0,0.968968969,0,0,0,0,0,0.000750751,0.000750751,0,0,0.002502503,0,0,0.020520521,0.003003003,0,0,0.002002002,0,0.000750751,0,0.000750751,0
"Wrought_Aluminium_Alloys_Data_utf-8,Aluminum, 5754, H14",all_alloys.csv,H14,H14,4,0,0.958719039,0,0,0,0,0,0.001501126,0.000500375,0,0,0.002001501,0,0,0.031023267,0.002501876,0,0,0.002001501,0,0.000750563,0,0.001000751,0
"Wrought_Aluminium_Alloys_Data_utf-8,Aluminum, 5454, H14",all_alloys.csv,H14,H14,4,0,0.958197747,0,0,0,0,0,0.001251564,0.000500626,0,0,0.002002503,0,0,0.027033792,0.007509387,0,0,0.001251564,0,0.001001252,0,0.001251564,0
"Wrought_Aluminium_Alloys_Data_utf-8,Aluminum, 5154, H14",all_alloys.csv,H14,H14,4,0,0.95623906,0,0,0,0,0,0.002500625,0.000500125,0,0,0.0020005,0,0,0.035008752,0.000500125,0,0,0.001250313,0,0.00100025,0,0.00100025,0
1560,Structure and mechanical properties of commercial Al‰ÛÒMg 1560 alloy after equal-channel angular extrusion and annealing,H14,H14,4,0,0.934,0,0,0,0,0,0,0,0,0,0,0,0,0.06,0.006,0,0,0,0,0,0,0,0
1100,Introduction,H16,H16,4,0,0.9988,0,0,0,0,0,0,0.0012,0,0,0,0,0,0,0,0,0,0,0,0,0,0,0
5005,Introduction,H16,H16,4,0,0.992,0,0,0,0,0,0,0,0,0,0,0,0,0.008,0,0,0,0,0,0,0,0,0
3105,Introduction,H16,H16,4,0,0.989,0,0,0,0,0,0,0,0,0,0,0,0,0.005,0.006,0,0,0,0,0,0,0,0
3003,Introduction,H16,H16,4,0,0.9868,0,0,0,0,0,0,0.0012,0,0,0,0,0,0,0.012,0,0,0,0,0,0,0,0
"Wrought_Aluminium_Alloys_Data_utf-8,Aluminum, 5005, H16",all_alloys.csv,H16,H16,4,0,0.983237428,0,0,0,0,0,0.000500375,0.001000751,0,0,0.003502627,0,0,0.008006005,0.001000751,0,0,0.001501126,0,0,0,0.001250938,0
"Wrought_Aluminium_Alloys_Data_utf-8,Aluminum, 5754, H16",all_alloys.csv,H16,H16,4,0,0.958719039,0,0,0,0,0,0.001501126,0.000500375,0,0,0.002001501,0,0,0.031023267,0.002501876,0,0,0.002001501,0,0.000750563,0,0.001000751,0
"Wrought_Aluminium_Alloys_Data_utf-8,Aluminum, 5182, H16",all_alloys.csv,H16,H16,4,0,0.945709282,0,0,0,0,0,0.000500375,0.000750563,0,0,0.001751313,0,0,0.045033775,0.003502627,0,0,0.001000751,0,0.000500375,0,0.001250938,0
1199,Aluminium Vol1,H18,H18,4,0,0.9999,0,0,0,0,0,0,0,0,0,0.0001,0,0,0,0,0,0,0,0,0,0,0,0
1199,Light Alloys,H18,H18,4,0,0.999714,0,0,0,0,0,0,6e-05,0,0,6e-05,0,0,6e-05,2e-05,0,0,6e-05,0,2e-05,0,6e-06,0
1100,Introduction,H18,H18,4,0,0.9988,0,0,0,0,0,0,0.0012,0,0,0,0,0,0,0,0,0,0,0,0,0,0,0
1180,Aluminium Vol1,H18,H18,4,0,0.998,0,0,0,0,0,0,0.0005,0,0,0.0001,0,0,0,0,0,0,0.001,0,0.0004,0,0,0
"Wrought_Aluminium_Alloys_Data_utf-8,Aluminum, commercial purity, 1080, H18",all_alloys.csv,H18,H18,4,0,0.99769954,0,0,0,0,0,0,0.00015003,0,0,0.00075015,0.00015003,0,0,0.00010002,0,0,0.00075015,0,0.00015003,0.00025005,0,0
1060,Aluminium Vol1,H18,H18,4,0,0.996,0,0,0,0,0,0,0,0,0,0.003,0,0,0,0,0,0,0.001,0,0,0,0,0
1145,Aluminium Vol1,H18,H18,4,0,0.995,0,0,0,0,0,0,0.0005,0,0,0.0002,0,0,0.0003,0.0003,0,0,0.0002,0,0.0002,0.003,0.0003,0
1145,Light Alloys,H18,H18,4,0,0.9922,0,0,0,0,0,0,0.0005,0,0,0,0,0,0.0005,0.0005,0,0,0.0055,0,0.0003,0,0.0005,0
1100,Aluminium Vol1,H18,H18,4,0,0.992,0,0,0,0,0,0,0.0002,0,0,0.0002,0,0,0,0.0002,0,0,0.007,0,0.0002,0,0.0002,0
5005,Aluminium Vol1,H18,H18,4,0,0.992,0,0,0,0,0,0,0,0,0,0,0,0,0.008,0,0,0,0,0,0,0,0,0
5005,Introduction,H18,H18,4,0,0.992,0,0,0,0,0,0,0,0,0,0,0,0,0.008,0,0,0,0,0,0,0,0,0
3105,Introduction,H18,H18,4,0,0.989,0,0,0,0,0,0,0,0,0,0,0,0,0.005,0.006,0,0,0,0,0,0,0,0
3003,Aluminium Vol1,H18,H18,4,0,0.988,0,0,0,0,0,0,0,0,0,0,0,0,0,0.012,0,0,0,0,0,0,0,0
1100,Light Alloys,H18,H18,4,0,0.98725,0,0,0,0,0,0,0.00125,0,0,0,0,0,0,0.0005,0,0,0.01,0,0,0,0.001,0
3003,Introduction,H18,H18,4,0,0.9868,0,0,0,0,0,0,0.0012,0,0,0,0,0,0,0.012,0,0,0,0,0,0,0,0
3005,Aluminium Vol1,H18,H18,4,0,0.9845,0,0,0,0,0,0,0,0,0,0,0,0,0.0035,0.012,0,0,0,0,0,0,0,0
8001,Light Alloys,H18,H18,4,0,0.9836,0,0,0,0,0,0.0005,0.0015,0,0,0.00575,0,0,0,0,0.00695,0,0.0017,0,0,0,0,0
8001,Aluminium Vol1,H18,H18,4,0,0.983,0,0,0,0,0,0,0,0,0,0.006,0,0,0,0,0.011,0,0,0,0,0,0,0
3103,Mechanical properties,H18,H18,4,0,0.983,0,0,0,0,0,0,0,0,0,0.006,0,0,0,0.011,0,0,0,0,0,0,0,0
"Wrought_Aluminium_Alloys_Data_utf-8,Aluminum, 3103, H18",all_alloys.csv,H18,H18,4,0,0.978478478,0,0,0,0,0,0.000500501,0.000500501,0,0,0.003503504,0,0,0.001501502,0.012012012,0,0,0.002502503,0,0,0,0.001001001,0
"Wrought_Aluminium_Alloys_Data_utf-8,Aluminum, 3105, H18",all_alloys.csv,H18,H18,4,0,0.977988994,0,0,0,0,0,0.0010005,0.00150075,0,0,0.003501751,0,0,0.005002501,0.005502751,0,0,0.003001501,0,0.00050025,0,0.002001001,0
5005,Light Alloys,H18,H18,4,0,0.9745,0,0,0,0,0,0.001,0.002,0,0,0.007,0,0,0.008,0.002,0,0,0.003,0,0,0,0.0025,0
5040,Aluminium Vol1,H18,H18,4,0,0.974,0,0,0,0,0,0.002,0,0,0,0,0,0,0.013,0.011,0,0,0,0,0,0,0,0
3003,Light Alloys,H18,H18,4,0,0.97225,0,0,0,0,0,0,0.00125,0,0,0.007,0,0,0,0.0125,0,0,0.006,0,0,0,0.001,0
"Wrought_Aluminium_Alloys_Data_utf-8,Aluminum, 5251, H18",all_alloys.csv,H18,H18,4,0,0.968968969,0,0,0,0,0,0.000750751,0.000750751,0,0,0.002502503,0,0,0.020520521,0.003003003,0,0,0.002002002,0,0.000750751,0,0.000750751,0
3105,Light Alloys,H18,H18,4,0,0.9665,0,0,0,0,0,0.002,0.003,0,0,0.007,0,0,0.005,0.0055,0,0,0.006,0,0.001,0,0.004,0
3005,Light Alloys,H18,H18,4,0,0.964,0,0,0,0,0,0.001,0.003,0,0,0.007,0,0,0.004,0.0125,0,0,0.006,0,0,0,0.0025,0
"Wrought_Aluminium_Alloys_Data_utf-8,Aluminum, 5754, H18",all_alloys.csv,H18,H18,4,0,0.958719039,0,0,0,0,0,0.001501126,0.000500375,0,0,0.002001501,0,0,0.031023267,0.002501876,0,0,0.002001501,0,0.000750563,0,0.001000751,0
5056,Introduction,H18,H18,4,0,0.9476,0,0,0,0,0,0.0012,0,0,0,0,0,0,0.05,0.0012,0,0,0,0,0,0,0,0
5056,Aluminium Vol1,H18,H18,4,0,0.946,0,0,0,0,0,0.001,0,0,0,0,0,0,0.052,0.001,0,0,0,0,0,0,0,0
"Wrought_Aluminium_Alloys_Data_utf-8,Aluminum, 5182, H18",all_alloys.csv,H18,H18,4,0,0.945709282,0,0,0,0,0,0.000500375,0.000750563,0,0,0.001751313,0,0,0.045033775,0.003502627,0,0,0.001000751,0,0.000500375,0,0.001250938,0
8280,Aluminium Vol1,H18,H18,4,0,0.9075,0,0,0,0,0,0,0.01,0,0,0,0,0,0,0,0.005,0,0.015,0.0625,0,0,0,0
"Wrought_Aluminium_Alloys_Data_utf-8,Aluminum, commercial purity, 1200, H19",all_alloys.csv,H19,H19,4,0,0.998749062,0,0,0,0,0,0,0.000250188,0,0,0,0,0,0,0.000250188,0,0,0,0,0.000250188,0,0.000500375,0
"Wrought_Aluminium_Alloys_Data_utf-8,Aluminum, commercial purity, 1050A, H19",all_alloys.csv,H19,H19,4,0,0.995848547,0,0,0,0,0,0,0.000250088,0,0,0.0020007,0,0,0,0.000250088,0,0,0.001250438,0,0.000150053,0.000250088,0,0
1145,Aluminium Vol1,H19,H19,4,0,0.995,0,0,0,0,0,0,0.0005,0,0,0.0002,0,0,0.0003,0.0003,0,0,0.0002,0,0.0002,0.003,0.0003,0
1100,Aluminium Vol1,H19,H19,4,0,0.992,0,0,0,0,0,0,0.0002,0,0,0.0002,0,0,0,0.0002,0,0,0.007,0,0.0002,0,0.0002,0
3003,Aluminium Vol1,H19,H19,4,0,0.988,0,0,0,0,0,0,0,0,0,0,0,0,0,0.012,0,0,0,0,0,0,0,0
5052,Aluminium Vol1,H19,H19,4,0,0.9725,0,0,0,0,0,0.0025,0,0,0,0,0,0,0.025,0,0,0,0,0,0,0,0,0
"Wrought_Aluminium_Alloys_Data_utf-8,Aluminum, 3004, H19",all_alloys.csv,H19,H19,4,0,0.969484742,0,0,0,0,0,0,0.001250625,0,0,0.003501751,0,0,0.010505253,0.012506253,0,0,0.00150075,0,0,0,0.001250625,0
"Wrought_Aluminium_Alloys_Data_utf-8,Aluminum, 5052, H19",all_alloys.csv,H19,H19,4,0,0.967725794,0,0,0,0,0,0.002501876,0.000500375,0,0,0.002001501,0,0,0.025018764,0.000500375,0,0,0.001250938,0,0,0,0.000500375,0
"Wrought_Aluminium_Alloys_Data_utf-8,Aluminum, 5754, H19",all_alloys.csv,H19,H19,4,0,0.958719039,0,0,0,0,0,0.001501126,0.000500375,0,0,0.002001501,0,0,0.031023267,0.002501876,0,0,0.002001501,0,0.000750563,0,0.001000751,0
5082,Aluminium Vol1,H19,H19,4,0,0.955,0,0,0,0,0,0,0,0,0,0,0,0,0.045,0,0,0,0,0,0,0,0,0
5182,Mechanical properties,H19,H19,4,0,0.9535,0,0,0,0,0,0,0,0,0,0.003,0,0,0.04,0.0035,0,0,0,0,0,0,0,0
"Wrought_Aluminium_Alloys_Data_utf-8,Aluminum, 5182, H19",all_alloys.csv,H19,H19,4,0,0.945709282,0,0,0,0,0,0.000500375,0.000750563,0,0,0.001751313,0,0,0.045033775,0.003502627,0,0,0.001000751,0,0.000500375,0,0.001250938,0
5056,Aluminium Vol1,H191,H191,4,0,0.946,0,0,0,0,0,0.001,0,0,0,0,0,0,0.052,0.001,0,0,0,0,0,0,0,0
8176,Introduction,H24,H24,4,0,0.9991,0,0,0,0,0,0,0,0,0,0,0,0,0,0,0,0,0.0009,0,0,0,0,0
5456,Aluminium Vol1,H24,H24,4,0,0.9385,0,0,0,0,0,0.001,0,0,0,0,0,0,0.0525,0.008,0,0,0,0,0,0,0,0
5456,Light Alloys,H24,H24,4,0,0.92825,0,0,0,0,0,0.00125,0.001,0,0,0.004,0,0,0.051,0.0075,0,0,0.0025,0,0.002,0,0.0025,0
3002,Aluminium Vol1,H25,H25,4,0,0.9973,0,0,0,0,0,0,0,0,0,0,0,0,0.0012,0.0015,0,0,0,0,0,0,0,0
5257,Aluminium Vol1,H25,H25,4,0,0.996,0,0,0,0,0,0,0,0,0,0,0,0,0.004,0,0,0,0,0,0,0,0,0
5405,Aluminium Vol1,H25,H25,4,0,0.9925,0,0,0,0,0,0,0,0,0,0,0,0,0.0075,0,0,0,0,0,0,0,0,0
5657,Aluminium Vol1,H25,H25,4,0,0.992,0,0,0,0,0,0,0,0,0,0,0,0,0.008,0,0,0,0,0,0,0,0,0
5657,Introduction,H25,H25,4,0,0.992,0,0,0,0,0,0,0,0,0,0,0,0,0.008,0,0,0,0,0,0,0,0,0
5557,Aluminium Vol1,H25,H25,4,0,0.991,0,0,0,0,0,0,0.001,0,0,0,0,0,0.006,0.002,0,0,0,0,0,0,0,0
3105,Introduction,H25,H25,4,0,0.989,0,0,0,0,0,0,0,0,0,0,0,0,0.005,0.006,0,0,0,0,0,0,0,0
5357,Aluminium Vol1,H25,H25,4,0,0.987,0,0,0,0,0,0,0,0,0,0,0,0,0.01,0.003,0,0,0,0,0,0,0,0
5457,Introduction,H25,H25,4,0,0.987,0,0,0,0,0,0,0,0,0,0,0,0,0.01,0.003,0,0,0,0,0,0,0,0
3105,Aluminium Vol1,H25,H25,4,0,0.986,0,0,0,0,0,0,0,0,0,0,0,0,0.005,0.009,0,0,0,0,0,0,0,0
5457,Aluminium Vol1,H25,H25,4,0,0.986,0,0,0,0,0,0,0.001,0,0,0,0,0,0.01,0.003,0,0,0,0,0,0,0,0
5252,Introduction,H25,H25,4,0,0.975,0,0,0,0,0,0,0,0,0,0,0,0,0.025,0,0,0,0,0,0,0,0,0
5252,Aluminium Vol1,H25,H25,4,0,0.973,0,0,0,0,0,0,0.001,0,0,0,0,0,0.025,0.001,0,0,0,0,0,0,0,0
5053,Aluminium Vol1,H25,H25,4,0,0.964,0,0,0,0,0,0,0.0005,0,0,0,0,0,0.035,0.0005,0,0,0,0,0,0,0,0
5456,Introduction,H25,H25,4,0,0.947,0,0,0,0,0,0.0012,0,0,0,0,0,0,0.051,0.0008,0,0,0,0,0,0,0,0
8081,Aluminium Vol1,H25,H25,4,0,0.79,0,0,0,0,0,0,0.01,0,0,0,0,0,0,0,0,0,0,0.2,0,0,0,0
5557,Aluminium Vol1,H26,H26,4,0,0.991,0,0,0,0,0,0,0.001,0,0,0,0,0,0.006,0.002,0,0,0,0,0,0,0,0
5357,Aluminium Vol1,H26,H26,4,0,0.987,0,0,0,0,0,0,0,0,0,0,0,0,0.01,0.003,0,0,0,0,0,0,0,0
5457,Aluminium Vol1,H26,H26,4,0,0.986,0,0,0,0,0,0,0.001,0,0,0,0,0,0.01,0.003,0,0,0,0,0,0,0,0
5040,Aluminium Vol1,H27,H27,4,0,0.974,0,0,0,0,0,0.002,0,0,0,0,0,0,0.013,0.011,0,0,0,0,0,0,0,0
5257,Aluminium Vol1,H28,H28,4,0,0.996,0,0,0,0,0,0,0,0,0,0,0,0,0.004,0,0,0,0,0,0,0,0,0
5657,Introduction,H28,H28,4,0,0.992,0,0,0,0,0,0,0,0,0,0,0,0,0.008,0,0,0,0,0,0,0,0,0
5657,Aluminium Vol1,H28,H28,4,0,0.992,0,0,0,0,0,0,0,0,0,0,0,0,0.008,0,0,0,0,0,0,0,0,0
5457,Introduction,H28,H28,4,0,0.987,0,0,0,0,0,0,0,0,0,0,0,0,0.01,0.003,0,0,0,0,0,0,0,0
5457,Aluminium Vol1,H28,H28,4,0,0.986,0,0,0,0,0,0,0.001,0,0,0,0,0,0.01,0.003,0,0,0,0,0,0,0,0
5252,Introduction,H28,H28,4,0,0.975,0,0,0,0,0,0,0,0,0,0,0,0,0.025,0,0,0,0,0,0,0,0,0
5252,Aluminium Vol1,H28,H28,4,0,0.973,0,0,0,0,0,0,0.001,0,0,0,0,0,0.025,0.001,0,0,0,0,0,0,0,0
5053,Aluminium Vol1,H28,H28,4,0,0.964,0,0,0,0,0,0,0.0005,0,0,0,0,0,0.035,0.0005,0,0,0,0,0,0,0,0
5454,Aluminium Vol1,H311,H311,4,0,0.9635,0,0,0,0,0,0.001,0,0,0,0,0,0,0.0275,0.008,0,0,0,0,0,0,0,0
5456,Aluminium Vol1,H311,H311,4,0,0.9385,0,0,0,0,0,0.001,0,0,0,0,0,0,0.0525,0.008,0,0,0,0,0,0,0,0
5005,Introduction,H32,H32,4,0,0.992,0,0,0,0,0,0,0,0,0,0,0,0,0.008,0,0,0,0,0,0,0,0,0
5050,Introduction,H32,H32,4,0,0.986,0,0,0,0,0,0,0,0,0,0,0,0,0.014,0,0,0,0,0,0,0,0,0
3004,Introduction,H32,H32,4,0,0.978,0,0,0,0,0,0,0,0,0,0,0,0,0.01,0.012,0,0,0,0,0,0,0,0
5052,Introduction,H32,H32,4,0,0.9725,0,0,0,0,0,0.0025,0,0,0,0,0,0,0.025,0,0,0,0,0,0,0,0,0
5652,Introduction,H32,H32,4,0,0.9725,0,0,0,0,0,0.0025,0,0,0,0,0,0,0.025,0,0,0,0,0,0,0,0,0
5454,Introduction,H32,H32,4,0,0.971,0,0,0,0,0,0.0012,0,0,0,0,0,0,0.027,0.0008,0,0,0,0,0,0,0,0
"Wrought_Aluminium_Alloys_Data_utf-8,Aluminum, 5052, H32",all_alloys.csv,H32,H32,4,0,0.967725794,0,0,0,0,0,0.002501876,0.000500375,0,0,0.002001501,0,0,0.025018764,0.000500375,0,0,0.001250938,0,0,0,0.000500375,0
5154,Introduction,H32,H32,4,0,0.9625,0,0,0,0,0,0.0025,0,0,0,0,0,0,0.035,0,0,0,0,0,0,0,0,0
5254,Introduction,H32,H32,4,0,0.9625,0,0,0,0,0,0.0025,0,0,0,0,0,0,0.035,0,0,0,0,0,0,0,0,0
"Wrought_Aluminium_Alloys_Data_utf-8,Aluminum, 5454, H32",all_alloys.csv,H32,H32,4,0,0.958197747,0,0,0,0,0,0.001251564,0.000500626,0,0,0.002002503,0,0,0.027033792,0.007509387,0,0,0.001251564,0,0.001001252,0,0.001251564,0
5086,Aluminium Vol1,H32,H32,4,0,0.9545,0,0,0,0,0,0.001,0,0,0,0,0,0,0.04,0.0045,0,0,0,0,0,0,0,0
5086,Laser shock hardening of weld zones in aluminum alloys,H32,H32,4,0,0.954,0,0,0,0,0,0.0015,0,0,0,0,0,0,0.04,0.0045,0,0,0,0,0,0,0,0
5086,Introduction,H32,H32,4,0,0.954,0,0,0,0,0,0.0015,0,0,0,0,0,0,0.04,0.0045,0,0,0,0,0,0,0,0
"Wrought_Aluminium_Alloys_Data_utf-8,Aluminum, 5086, H32",all_alloys.csv,H32,H32,4,0,0.946946947,0,0,0,0,0,0.001501502,0.000500501,0,0,0.002502503,0,0,0.04004004,0.004504505,0,0,0.002002002,0,0.000750751,0,0.001251251,0
5083,Introduction,H321,H321,4,0,0.9475,0,0,0,0,0,0.0015,0,0,0,0,0,0,0.044,0.007,0,0,0,0,0,0,0,0
5456,Introduction,H321,H321,4,0,0.947,0,0,0,0,0,0.0012,0,0,0,0,0,0,0.051,0.0008,0,0,0,0,0,0,0,0
5083,Aluminium Vol1,H321,H321,4,0,0.9465,0,0,0,0,0,0.001,0,0,0,0,0,0,0.0445,0.008,0,0,0,0,0,0,0,0
"Wrought_Aluminium_Alloys_Data_utf-8,Aluminum, 5083, H321",all_alloys.csv,H321,H321,4,0,0.940470235,0,0,0,0,0,0.00150075,0.00050025,0,0,0.002001001,0,0,0.044522261,0.007003502,0,0,0.002001001,0,0.000750375,0,0.001250625,0
5456,Aluminium Vol1,H321,H321,4,0,0.9385,0,0,0,0,0,0.001,0,0,0,0,0,0,0.0525,0.008,0,0,0,0,0,0,0,0
"Wrought_Aluminium_Alloys_Data_utf-8,Aluminum, 5456, H321",all_alloys.csv,H321,H321,4,0,0.934233558,0,0,0,0,0,0.001250313,0.000500125,0,0,0.0020005,0,0,0.051012753,0.007501875,0,0,0.001250313,0,0.00100025,0,0.001250313,0
5083,Aluminium Vol1,H323,H323,4,0,0.9465,0,0,0,0,0,0.001,0,0,0,0,0,0,0.0445,0.008,0,0,0,0,0,0,0,0
"Wrought_Aluminium_Alloys_Data_utf-8,Aluminum, 5083, H323",all_alloys.csv,H323,H323,4,0,0.940470235,0,0,0,0,0,0.00150075,0.00050025,0,0,0.002001001,0,0,0.044522261,0.007003502,0,0,0.002001001,0,0.000750375,0,0.001250625,0
5456,Aluminium Vol1,H323,H323,4,0,0.9385,0,0,0,0,0,0.001,0,0,0,0,0,0,0.0525,0.008,0,0,0,0,0,0,0,0
5005,Aluminium Vol1,H34,H34,4,0,0.992,0,0,0,0,0,0,0,0,0,0,0,0,0.008,0,0,0,0,0,0,0,0,0
5005,Introduction,H34,H34,4,0,0.992,0,0,0,0,0,0,0,0,0,0,0,0,0.008,0,0,0,0,0,0,0,0,0
5050,Introduction,H34,H34,4,0,0.986,0,0,0,0,0,0,0,0,0,0,0,0,0.014,0,0,0,0,0,0,0,0,0
5050,Aluminium Vol1,H34,H34,4,0,0.986,0,0,0,0,0,0,0,0,0,0,0,0,0.014,0,0,0,0,0,0,0,0,0
3004,Aluminium Vol1,H34,H34,4,0,0.978,0,0,0,0,0,0,0,0,0,0,0,0,0.01,0.012,0,0,0,0,0,0,0,0
3004,Introduction,H34,H34,4,0,0.978,0,0,0,0,0,0,0,0,0,0,0,0,0.01,0.012,0,0,0,0,0,0,0,0
5052,Aluminium Vol1,H34,H34,4,0,0.9725,0,0,0,0,0,0.0025,0,0,0,0,0,0,0.025,0,0,0,0,0,0,0,0,0
5052,Introduction,H34,H34,4,0,0.9725,0,0,0,0,0,0.0025,0,0,0,0,0,0,0.025,0,0,0,0,0,0,0,0,0
5652,Introduction,H34,H34,4,0,0.9725,0,0,0,0,0,0.0025,0,0,0,0,0,0,0.025,0,0,0,0,0,0,0,0,0
5454,Introduction,H34,H34,4,0,0.971,0,0,0,0,0,0.0012,0,0,0,0,0,0,0.027,0.0008,0,0,0,0,0,0,0,0
"Wrought_Aluminium_Alloys_Data_utf-8,Aluminum, 3004, H34",all_alloys.csv,H34,H34,4,0,0.969484742,0,0,0,0,0,0,0.001250625,0,0,0.003501751,0,0,0.010505253,0.012506253,0,0,0.00150075,0,0,0,0.001250625,0
"Wrought_Aluminium_Alloys_Data_utf-8,Aluminum, 5052, H34",all_alloys.csv,H34,H34,4,0,0.967725794,0,0,0,0,0,0.002501876,0.000500375,0,0,0.002001501,0,0,0.025018764,0.000500375,0,0,0.001250938,0,0,0,0.000500375,0
5454,Aluminium Vol1,H34,H34,4,0,0.9635,0,0,0,0,0,0.001,0,0,0,0,0,0,0.0275,0.008,0,0,0,0,0,0,0,0
5154,Aluminium Vol1,H34,H34,4,0,0.9625,0,0,0,0,0,0.0025,0,0,0,0,0,0,0.035,0,0,0,0,0,0,0,0,0
5154,Introduction,H34,H34,4,0,0.9625,0,0,0,0,0,0.0025,0,0,0,0,0,0,0.035,0,0,0,0,0,0,0,0,0
5254,Introduction,H34,H34,4,0,0.9625,0,0,0,0,0,0.0025,0,0,0,0,0,0,0.035,0,0,0,0,0,0,0,0,0
"Wrought_Aluminium_Alloys_Data_utf-8,Aluminum, 5454, H34",all_alloys.csv,H34,H34,4,0,0.958197747,0,0,0,0,0,0.001251564,0.000500626,0,0,0.002002503,0,0,0.027033792,0.007509387,0,0,0.001251564,0,0.001001252,0,0.001251564,0
5086,Aluminium Vol1,H34,H34,4,0,0.9545,0,0,0,0,0,0.001,0,0,0,0,0,0,0.04,0.0045,0,0,0,0,0,0,0,0
5086,Introduction,H34,H34,4,0,0.954,0,0,0,0,0,0.0015,0,0,0,0,0,0,0.04,0.0045,0,0,0,0,0,0,0,0
5454,Light Alloys,H34,H34,4,0,0.95225,0,0,0,0,0,0.00125,0.001,0,0,0.004,0,0,0.027,0.0075,0,0,0.0025,0,0.002,0,0.0025,0
"Wrought_Aluminium_Alloys_Data_utf-8,Aluminum, 5086, H34",all_alloys.csv,H34,H34,4,0,0.946946947,0,0,0,0,0,0.001501502,0.000500501,0,0,0.002502503,0,0,0.04004004,0.004504505,0,0,0.002002002,0,0.000750751,0,0.001251251,0
"Wrought_Aluminium_Alloys_Data_utf-8,Aluminum, 5182, H34",all_alloys.csv,H34,H34,4,0,0.945709282,0,0,0,0,0,0.000500375,0.000750563,0,0,0.001751313,0,0,0.045033775,0.003502627,0,0,0.001000751,0,0.000500375,0,0.001250938,0
5086,Light Alloys,H34,H34,4,0,0.94,0,0,0,0,0,0.0015,0.001,0,0,0.005,0,0,0.04,0.0045,0,0,0.004,0,0.0015,0,0.0025,0
5083,Aluminium Vol1,H343,H343,4,0,0.9465,0,0,0,0,0,0.001,0,0,0,0,0,0,0.0445,0.008,0,0,0,0,0,0,0,0
"Wrought_Aluminium_Alloys_Data_utf-8,Aluminum, 5083, H343",all_alloys.csv,H343,H343,4,0,0.940470235,0,0,0,0,0,0.00150075,0.00050025,0,0,0.002001001,0,0,0.044522261,0.007003502,0,0,0.002001001,0,0.000750375,0,0.001250625,0
5456,Aluminium Vol1,H343,H343,4,0,0.9385,0,0,0,0,0,0.001,0,0,0,0,0,0,0.0525,0.008,0,0,0,0,0,0,0,0
5083,Light Alloys,H343,H343,4,0,0.934,0,0,0,0,0,0.0015,0.001,0,0,0.004,0,0,0.0445,0.007,0,0,0.004,0,0.0015,0,0.0025,0
5005,Introduction,H36,H36,4,0,0.992,0,0,0,0,0,0,0,0,0,0,0,0,0.008,0,0,0,0,0,0,0,0,0
5050,Introduction,H36,H36,4,0,0.986,0,0,0,0,0,0,0,0,0,0,0,0,0.014,0,0,0,0,0,0,0,0,0
3004,Introduction,H36,H36,4,0,0.978,0,0,0,0,0,0,0,0,0,0,0,0,0.01,0.012,0,0,0,0,0,0,0,0
5052,Introduction,H36,H36,4,0,0.9725,0,0,0,0,0,0.0025,0,0,0,0,0,0,0.025,0,0,0,0,0,0,0,0,0
5652,Introduction,H36,H36,4,0,0.9725,0,0,0,0,0,0.0025,0,0,0,0,0,0,0.025,0,0,0,0,0,0,0,0,0
"Wrought_Aluminium_Alloys_Data_utf-8,Aluminum, 3004, H36",all_alloys.csv,H36,H36,4,0,0.969484742,0,0,0,0,0,0,0.001250625,0,0,0.003501751,0,0,0.010505253,0.012506253,0,0,0.00150075,0,0,0,0.001250625,0
"Wrought_Aluminium_Alloys_Data_utf-8,Aluminum, 5052, H36",all_alloys.csv,H36,H36,4,0,0.967725794,0,0,0,0,0,0.002501876,0.000500375,0,0,0.002001501,0,0,0.025018764,0.000500375,0,0,0.001250938,0,0,0,0.000500375,0
5154,Introduction,H36,H36,4,0,0.9625,0,0,0,0,0,0.0025,0,0,0,0,0,0,0.035,0,0,0,0,0,0,0,0,0
5254,Introduction,H36,H36,4,0,0.9625,0,0,0,0,0,0.0025,0,0,0,0,0,0,0.035,0,0,0,0,0,0,0,0,0
"Wrought_Aluminium_Alloys_Data_utf-8,Aluminum, 5086, H36",all_alloys.csv,H36,H36,4,0,0.946946947,0,0,0,0,0,0.001501502,0.000500501,0,0,0.002502503,0,0,0.04004004,0.004504505,0,0,0.002002002,0,0.000750751,0,0.001251251,0
5257,Aluminium Vol1,H38,H38,4,0,0.996,0,0,0,0,0,0,0,0,0,0,0,0,0.004,0,0,0,0,0,0,0,0,0
5405,Aluminium Vol1,H38,H38,4,0,0.9925,0,0,0,0,0,0,0,0,0,0,0,0,0.0075,0,0,0,0,0,0,0,0,0
5005,Introduction,H38,H38,4,0,0.992,0,0,0,0,0,0,0,0,0,0,0,0,0.008,0,0,0,0,0,0,0,0,0
5005,Aluminium Vol1,H38,H38,4,0,0.992,0,0,0,0,0,0,0,0,0,0,0,0,0.008,0,0,0,0,0,0,0,0,0
5657,Introduction,H38,H38,4,0,0.992,0,0,0,0,0,0,0,0,0,0,0,0,0.008,0,0,0,0,0,0,0,0,0
5657,Aluminium Vol1,H38,H38,4,0,0.992,0,0,0,0,0,0,0,0,0,0,0,0,0.008,0,0,0,0,0,0,0,0,0
5557,Aluminium Vol1,H38,H38,4,0,0.991,0,0,0,0,0,0,0.001,0,0,0,0,0,0.006,0.002,0,0,0,0,0,0,0,0
5457,Introduction,H38,H38,4,0,0.987,0,0,0,0,0,0,0,0,0,0,0,0,0.01,0.003,0,0,0,0,0,0,0,0
5357,Aluminium Vol1,H38,H38,4,0,0.987,0,0,0,0,0,0,0,0,0,0,0,0,0.01,0.003,0,0,0,0,0,0,0,0
5457,Aluminium Vol1,H38,H38,4,0,0.986,0,0,0,0,0,0,0.001,0,0,0,0,0,0.01,0.003,0,0,0,0,0,0,0,0
5050,Aluminium Vol1,H38,H38,4,0,0.986,0,0,0,0,0,0,0,0,0,0,0,0,0.014,0,0,0,0,0,0,0,0,0
5050,Introduction,H38,H38,4,0,0.986,0,0,0,0,0,0,0,0,0,0,0,0,0.014,0,0,0,0,0,0,0,0,0
3004,Aluminium Vol1,H38,H38,4,0,0.978,0,0,0,0,0,0,0,0,0,0,0,0,0.01,0.012,0,0,0,0,0,0,0,0
3004,Introduction,H38,H38,4,0,0.978,0,0,0,0,0,0,0,0,0,0,0,0,0.01,0.012,0,0,0,0,0,0,0,0
5252,Introduction,H38,H38,4,0,0.975,0,0,0,0,0,0,0,0,0,0,0,0,0.025,0,0,0,0,0,0,0,0,0
5005,Light Alloys,H38,H38,4,0,0.9745,0,0,0,0,0,0.001,0.002,0,0,0.007,0,0,0.008,0.002,0,0,0.003,0,0,0,0.0025,0
5252,Aluminium Vol1,H38,H38,4,0,0.973,0,0,0,0,0,0,0.001,0,0,0,0,0,0.025,0.001,0,0,0,0,0,0,0,0
5052,Introduction,H38,H38,4,0,0.9725,0,0,0,0,0,0.0025,0,0,0,0,0,0,0.025,0,0,0,0,0,0,0,0,0
5652,Introduction,H38,H38,4,0,0.9725,0,0,0,0,0,0.0025,0,0,0,0,0,0,0.025,0,0,0,0,0,0,0,0,0
